Repository: Manthru/Ti-Nb-Zr-Ta-Biomedical-Alloys

# Ti-Nb-Zr-Ta-Biomedical-Alloys BTP Report

File: BTP_Experimental_Data/Hardness-Data/Ti30.txt
VICKERS HARDNESS TEST DATA

Sample: Ti 30Nb 5Zr10Ta
Applied Load: 0.2 kg
Dwell Time: 15 sec

------------------------------------------------------------
No.     D1          D2          HV
------------------------------------------------------------
1       39.10       39.41       240.6
2       38.46       39.45       244.3
3       38.39       39.03       247.4
4       38.24       39.09       248.0
5       36.35       38.77       262.8
6       37.83       38.46       254.8
7       37.34       38.39       258.6
------------------------------------------------------------

AVERAGE VALUES
Average D1 = 37.9586
Average D2 = 38.9429
Average HV  = 250.9286

STANDARD DEVIATION (Sample SD)
SD of D1 = 0.8950
SD of D2 = 0.4230
SD of HV  = 8.0251

Summary:
Vickers Hardness = 250.93 ± 8.03 HV
Load = 0.2 kg
Dwell Time = 15 sec
Number of Measurements = 7

File: BTP_Experimental_Data/Hardness-Data/Ti35.txt
VICKERS HARDNESS TEST

Sample: Ti-35Nb-5Zr-5Ta
Load: 0.2 kg
Dwell Time: 15 sec

OBSERVATION TABLE

----------------------------------------------------------------------
S.No.   Load (kg)    Dwell Time (sec)    D1       D2       HV
----------------------------------------------------------------------
1      0.2          15                  40.35    40.44    227.2
2      0.2          15                  40.29    38.74    237.4
3      0.2          15                  40.85    39.80    228.0
4      0.2          15                  38.04    38.74    251.6
5      0.2          15                  41.47    42.36    211.0
6      0.2          15                  40.82    39.59    229.3
7      0.2          15                  39.38    40.14    234.5
8      0.2          15                  40.84    39.74    228.4
9      0.2          15                  41.31    40.44    221.9
10     0.2          15                  41.47    39.57    231.4
----------------------------------------------------------------------

AVERAGE

Average D1 = 40.48
Average D2 = 39.96
Average HV = 230.07

STANDARD DEVIATION (Sample SD)

SD of D1 = 1.07
SD of D2 = 1.03
SD of HV = 10.46

FINAL RESULT

Vickers Hardness = 230.07 ± 10.46 HV0.2
Load = 0.2 kg
Dwell Time = 15 sec
Number of Indentations = 10
